Repository: dreece2304/uw-alucone-sims

# ToF-SIMS Alucone Dose Study

## Project Overview

- [Project Overview](00_documentation/PROJECT_OVERVIEW.md) - Aims, dataset, methods, and structure
- [Governance](00_documentation/GOVERNANCE.md) - Policies, change control, and workflows  
- [Reports](00_documentation/reports/) - Phase summaries and final documentation

## Repository Structure

This repository follows a strict phase-based organization. **No analysis outputs belong in the repository root** - all artifacts must be placed in appropriate phase folders (01_raw_data/, 02_preprocessing/, etc.) or final curated results in results/.

See [Project Overview](00_documentation/PROJECT_OVERVIEW.md) for detailed structure documentation.

# Results Directory

**Purpose**: Final, curated outputs only (figures/tables used in reports/papers).

**Policy**: Working/intermediate files must live in phase folders.

### Output Standards
- Only publication-ready figures and tables
- Final, curated outputs that have passed QC validation
- Direct inputs to reports, papers, and presentations
- No intermediate or working files

### Sidecar JSON Example
```json
{
  "inputs": [
    "02_preprocessing/normalized/positive/TIC_sqrt_normalized.tsv",
    "roi/config.json"
  ],
  "git_hash": "a1b2c3d4e5f6789...",
  "environment": "env/requirements-lock.txt",
  "phase": "03_pca_analysis", 
  "date": "2025-08-23T14:30:00Z",
  "script": "03_pca_analysis/scripts/phase3_standard_pca.py",
  "parameters": {
    "n_components": 8,
    "normalization": "TIC_sqrt"
  }
}
```

## Directory Structure

```
results/
├── positive/                           # Positive ion mode results
│   ├── baseline_TICsqrt/              # TIC√ normalization outputs
│   │   ├── figure1_pca_scores.png
│   │   ├── figure1_pca_scores.json    # Required sidecar
│   │   ├── table1_loadings.tsv
│   │   ├── table1_loadings.json       # Required sidecar
│   │   └── ...
│   └── robust_PQNsqrtPareto/          # PQN√+Pareto normalization outputs  
│       ├── figure2_volcano_plot.png
│       ├── figure2_volcano_plot.json  # Required sidecar
│       └── ...
├── negative/                          # Negative ion mode results
│   ├── baseline_TICsqrt/
│   └── robust_PQNsqrtPareto/
└── comparison/                        # Cross-polarity comparisons
    ├── dose_response_summary.png
    ├── dose_response_summary.json     # Required sidecar
    └── ...
```

## Workflow Integration

1. **Generation**: Outputs created by phase analysis scripts
2. **Validation**: QC validation in originating phase folder
3. **Curation**: Copy final outputs to `results/` with sidecar JSON
4. **Documentation**: Reference in phase reports and final manuscripts

## Governance Compliance

- **Phase Isolation**: Working files remain in phase directories
- **Reproducibility**: Full provenance via sidecar metadata
- **Quality Control**: Only validated outputs permitted
- **Change Control**: Git tracking for all modifications

---
*Generated: 2025-08-23*  
*Governance: See `00_documentation/GOVERNANCE.md`*

File: results/negative/baseline_TICsqrt/alucone_indices_per_sample.csv
Sample,OI,AOI_neg,H_Loss,Oxide_Form,Al_C_Bond,Carbonyl,Pattern,Dose
P1_2000μC-N,0.3121969399715356,0.2251881486961491,0.6130737066484443,0.5974459071380327,0.1084338432066379,0.1665932003398787,P1,2000
P1_500μC-N,0.37276065893168536,0.0705934106580466,0.7596800909836832,0.7388263417449518,0.0462531679410022,0.2684104129988178,P1,500
P1_5000μC-N,0.3029287363830784,0.20254140370149898,0.5483307798681045,0.5349097297165127,0.1239230336764183,0.17785665452405902,P1,5000
P1_10000μC-N,0.30937523985853793,0.1908642308463379,0.4918398996921108,0.4792913204749527,0.1378810538905004,0.1955497138562049,P1,10000
P1_15000μC-N,0.3124106208603542,0.1846001601981119,0.4601765839610806,0.448728420931304,0.146336742140847,0.2038081375403657,P1,15000
P2_2000μC-N,0.30144647594247426,0.2091122142641659,0.5649456676587038,0.5508352946121887,0.11837032843215389,0.166222784770043,P2,2000
P2_500μC-N,0.3734502389735889,0.0711308845286102,0.7631081579784925,0.7419612867028672,0.042065415617618895,0.2678838644452362,P2,500
P2_5000μC-N,0.3026791512868273,0.203991849101142,0.5412197063889079,0.5279185969299816,0.12675800085562328,0.1763406525855051,P2,5000
P2_10000μC-N,0.3118077613882114,0.1921649206732332,0.4860802466880117,0.4738055504124902,0.1402540515626056,0.19679628875168348,P2,10000
P2_15000μC-N,0.29421212010784165,0.1744834217116423,0.43713250435093803,0.4255683272208973,0.14300394528612842,0.1911337735351231,P2,15000
P3_2000μC-N,0.3050013736362905,0.2124578292555324,0.5753542337682924,0.5609273678317557,0.1171805455649095,0.16783772036333489,P3,2000
P3_500μC-N,0.3748908477887767,0.07123375097530879,0.7623226505383665,0.7401876496939812,0.043436876348967,0.2690405199834442,P3,500
P3_5000μC-N,0.3054541258021255,0.2066615106142654,0.5476933367561326,0.5341225580316968,0.1260667074849963,0.1768357811232726,P3,5000
P3_10000μC-N,0.315612328923776,0.1959051977397366,0.4975586922018915,0.48478287605210946,0.14127856928245622,0.1974300530003992,P3,10000
P3_15000μC-N,0.317545885864641,0.18770012448968149,0.466248702401115,0.455101027116999,0.1482110481629005,0.20766649844353763,P3,15000

File: results/negative/baseline_TICsqrt/dose_aggregated_indices.csv
Dose,OI_mean,OI_std,OI_count,AOI_neg_mean,AOI_neg_std,AOI_neg_count,H_Loss_mean,H_Loss_std,H_Loss_count,Oxide_Form_mean,Oxide_Form_std,Oxide_Form_count,Al_C_Bond_mean,Al_C_Bond_std,Al_C_Bond_count,Carbonyl_mean,Carbonyl_std,Carbonyl_count
500,0.37370058189801697,0.0010869359809010924,3,0.07098601538732187,0.00034387385994151363,3,0.7617036331668473,0.001795911386986352,3,0.7403250927139334,0.0015719853402910758,3,0.043918486635862695,0.0021350125835304552,3,0.26844493247583273,0.0005790999086831557,3
2000,0.30621492985010007,0.005477011796873578,3,0.21558606407194914,0.008482234774240633,3,0.5844578693584802,0.025322601958896233,3,0.569736189860659,0.024522108579020256,3,0.11466157240123376,0.005426080906945021,3,0.16688456849108554,0.0008459762362345104,3
5000,0.3036873378240104,0.0015351638348321877,3,0.20439825447230212,0.002089902925362158,3,0.5457479410043816,0.0039344967886416156,3,0.5323169615593971,0.003829375716133631,3,0.12558258067234596,0.0014781893670425198,3,0.17701102941094557,0.0007730455621591955,3
10000,0.3122651100568418,0.0031435960070357897,3,0.19297811641976925,0.0026170216462084585,3,0.491826279527338,0.005739234878051518,3,0.47929324897985076,0.0054886630739105465,3,0.13980455824518742,0.001742788252039499,3,0.19659201853609587,0.0009566679492015479,3
15000,0.30805620894427893,0.01226119217080619,3,0.18226123546647854,0.006911818484012851,3,0.4545192635710445,0.015360410239343224,3,0.44313259175640013,0.015541237688946477,3,0.14585057852995864,0.0026373749040923323,3,0.20086946983967546,0.008649252806782649,3
